Repository: Stefanomarton/XRD-peek-data

# Preamble

La repository è pensata per tenere traccia in maniera riproducibile dei dati ottenuti e per tracciare le modifiche dei risultati derivanti da diversi approcci e modifiche al fitting. 

La branch `master` è quella che viene mantenuta aggiornata con le ultime modifiche effettuate. 
Le altre hanno nome e descrizione esplicative.

Di seguito tutti i plot XRD, fitting e risultati ottenuti.

# Risultati e analisi

# Peak Fitting

# XRD

File: data/G101/G101--5-40-0.01-1000ms_PF.OUT
 
 
            ------------------------------------ 
                  --- PROGRAM: XRFIT ---
            (Author: J. Rodriguez-Carvajal, LLB)
                 (version 3.0 October 1998) 
            ------------------------------------ 

 => TITLE: Yobs                                                                                                                                                                                                                                                            

 => 2Theta range, peaks and cycles read 
 => 2Theta(init)    :     6.415200
 => 2Theta(fin )    :    36.146301
 => Number of peaks :     8
 => Number of background points :     2
 => Number of cycles:    30
 => Wave (A)               :      1.540600      1.540600

 => Global parameters                 Flag
 => Kalph2/Kalph1 ratio    :      0.500000  0
 => Asymmetry parameter S_L:      0.000000  0
 => Asymmetry parameter D_L:      0.000000  0

      Profile Parameters for Pseudo-Voigt
        pV(x) = ETA* L(x) + (1-ETA)* G(x)
    FWHM = SQRT((U tanT + V) tanT + W) + Z/cosT
    ETA  = Eta0 + X * 2T 

 => Parameter  U           :      0.000000  0
 => Parameter  V           :      0.000000  0
 => Parameter  W           :      3.707119  0
 => Parameter  Z           :      0.000000  0
 => Parameter Eta0         :      0.945271  1
 => Parameter  X           :      0.000000  0

 => Background parameters
      Scatt. Variable     Background  Flag
            6.4152           13.9525   1
           36.1463           13.8019   1

      Position      Intensity      D-Gamma         D-Eta          Flags

     18.669142        209.52     -1.145871      0.000000       0  0  0  0
     20.551394        105.99     -0.713486      0.000000       0  0  0  0
     22.493736        188.42     -0.711010      0.000000       0  0  0  0
     28.576784         55.41     -0.846271      0.000000       0  0  0  0
     29.855888         29.28      1.498501      0.000000       0  0  0  0
     33.380329         14.01     -0.479437      0.000000       0  0  0  0
     16.983709         65.78     -0.700000      0.000000       0  1  1  0
     20.118004       1175.52     10.615993      0.000000       0  1  1  0

 => Total number of refined parameters:    7


 -------------------------------------------------
 => Marquardt Least Squares Fitting for  30 cycles
 -------------------------------------------------

 => Number of observations   :   2926
 => Number of free parameters:      7
 => Range of variable X      : (      6.4152,     36.1463)


 => Cycle No.:    1  Chi2 =      0.059740


              Name-Par       No.      Old-Value          Change        New-Value         Sigma        Change/Sigma

              Shf_Gamma_8     8         0.945271       -0.014157        0.931114        0.010348       -1.368116
             background_1    10        13.952476        0.498752       14.451227        0.631507        0.789780
             background_2    11        13.801925        1.205523       15.007447        0.547079        2.203561
              Bragg_Pos_7    37        65.778572       43.313141      109.091713        3.442249       12.582803
              Intensity_7    38        -0.700000        1.288482        0.588482        0.078779       16.355646
              Intensity_8    41      1175.519170      -91.472290     1084.046880       30.465958       -3.002443
              Shf_Gamma_8    42        10.615993        0.053518       10.669511        0.230902        0.231779


 => Cycle No.:    2  Chi2 =      0.028849


              Name-Par       No.      Old-Value          Change        New-Value         Sigma        Change/Sigma

              Shf_Gamma_8     8         0.931114        0.005646        0.936760        0.010231        0.551859
             background_1    10        14.451227       -0.419258       14.031969        0.629290       -0.666240
             background_2    11        15.007447        0.738773       15.746221        0.537446        1.374601
              Bragg_Pos_7    37       109.091713       57.007500      166.099213        6.116567        9.320179
              Intensity_7    38         0.588482        1.264189        1.852672        0.150775        8.384601
              Intensity_8    41      1084.046880      -66.501953     1017.544920       29.725752       -2.237183
              Shf_Gamma_8    42        10.669511       -0.131590       10.537921        0.250950       -0.524367


 => Cycle No.:    3  Chi2 =      0.026437


              Name-Par       No.      Old-Value          Change        New-Value         Sigma        Change/Sigma

              Shf_Gamma_8     8         0.936760       -0.002123        0.934637        0.010082       -0.210570
             background_1    10        14.031969       -0.017842       14.014127        0.624838       -0.028555
             background_2    11        15.746221        0.303435       16.049656        0.529239        0.573343
              Bragg_Pos_7    37       166.099213       15.114197      181.213409        9.044120        1.671163
              Intensity_7    38         1.852672        0.081456        1.934128        0.194421        0.418968
              Intensity_8    41      1017.544920      -25.521484      992.023438       29.545635       -0.863799
              Shf_Gamma_8    42        10.537921       -0.068249       10.469672        0.264149       -0.258372


 => Cycle No.:    4  Chi2 =      0.026425


              Name-Par       No.      Old-Value          Change        New-Value         Sigma        Change/Sigma

              Shf_Gamma_8     8         0.934637       -0.000993        0.933644        0.010060       -0.098688
             background_1    10        14.014127        0.005790       14.019917        0.618111        0.009367
             background_2    11        16.049656        0.002378       16.052034        0.521904        0.004557
              Bragg_Pos_7    37       181.213409       -0.115509      181.097900        9.242534       -0.012498
              Intensity_7    38         1.934128       -0.007668        1.926459        0.184063       -0.041662
              Intensity_8    41       992.023438       -0.073853      991.949585       29.031164       -0.002544
              Shf_Gamma_8    42        10.469672       -0.001932       10.467740        0.266576       -0.007248


 => Cycle No.:    5  Chi2 =      0.026424


              Name-Par       No.      Old-Value          Change        New-Value         Sigma        Change/Sigma

              Shf_Gamma_8     8         0.933644       -0.000392        0.933252        0.010059       -0.038929
             background_1    10        14.019917       -0.000981       14.018935        0.617492       -0.001589
             background_2    11        16.052034       -0.000435       16.051600        0.521276       -0.000834
              Bragg_Pos_7    37       181.097900        0.019226      181.117126        9.212170        0.002087
              Intensity_7    38         1.926459        0.000405        1.926864        0.183309        0.002209
              Intensity_8    41       991.949585        0.016418      991.966003       28.974117        0.000567
              Shf_Gamma_8    42        10.467740        0.000376       10.468116        0.266055        0.001412


 => Cycle No.:    6  Chi2 =      0.026423


              Name-Par       No.      Old-Value          Change        New-Value         Sigma        Change/Sigma

              Shf_Gamma_8     8         0.933252       -0.000158        0.933094        0.010059       -0.015749
             background_1    10        14.018935       -0.000332       14.018603        0.617361       -0.000538
             background_2    11        16.051600       -0.000238       16.051361        0.521111       -0.000458
              Bragg_Pos_7    37       181.117126        0.001404      181.118530        9.208396        0.000152
              Intensity_7    38         1.926864        0.000017        1.926881        0.183222        0.000094
              Intensity_8    41       991.966003        0.012817      991.978821       28.958776        0.000443
              Shf_Gamma_8    42        10.468116        0.000225       10.468341        0.265906        0.000846


 => Cycle No.:    7  Chi2 =      0.026423


              Name-Par       No.      Old-Value          Change        New-Value         Sigma        Change/Sigma

              Shf_Gamma_8     8         0.933094       -0.000064        0.933030        0.010059       -0.006370
             background_1    10        14.018603       -0.000140       14.018463        0.617293       -0.000227
             background_2    11        16.051361       -0.000097       16.051264        0.521035       -0.000187
              Bragg_Pos_7    37       181.118530        0.000778      181.119308        9.206506        0.000085
              Intensity_7    38         1.926881        0.000012        1.926893        0.183182        0.000064
              Intensity_8    41       991.978821        0.005066      991.983887       28.951904        0.000175
              Shf_Gamma_8    42        10.468341        0.000092       10.468432        0.265841        0.000344

 => Convergence reached! : Chi2(old)-Chi2(new) < 0.000001 * Chi2(old)


  Rfact=    1.626   Rwfact=    2.000   Rex=   12.304

  Final value of Marquardt F-Lambda =            0.000

 => Correlation Matrix: 

    Correlation:  74 > 50% for parameters:                               background_1 & background_2                            
    Correlation:  83 > 50% for parameters:                                Intensity_7 & Shf_Gamma_7                             
    Correlation:  74 > 50% for parameters:                                Intensity_8 & Shf_Gamma_8                             

 => There are   3 values of Correlation > 50%


      FINAL LIST OF REFINED PARAMETERS AND STANDARD DEVIATIONS
      --------------------------------------------------------


    #   Parameter name                       No.(Model)         Final-Value   Standard Deviation

    1    Eta0-PV                                      8             0.93300             0.01006
    2    background_1                                10            14.01840             0.61726
    3    background_2                                11            16.05122             0.52100
    4    Intensity_7                                 37           181.11958             9.20545
    5    Shf_Gamma_7                                 38             1.92690             0.18316
    6    Intensity_8                                 41           991.98621            28.94862
    7    Shf_Gamma_8                                 42            10.46847             0.26581

 => Final value of Chi2:   0.26423E-01

File: data/G105/G105--5-40-0.01-1000ms_PF.OUT
 
 
            ------------------------------------ 
                  --- PROGRAM: XRFIT ---
            (Author: J. Rodriguez-Carvajal, LLB)
                 (version 3.0 October 1998) 
            ------------------------------------ 

 => TITLE: Yobs                                                                                                                                                                                                                                                            

 => 2Theta range, peaks and cycles read 
 => 2Theta(init)    :     6.262700
 => 2Theta(fin )    :    36.248001
 => Number of peaks :     8
 => Number of background points :     2
 => Number of cycles:    30
 => Wave (A)               :      1.540600      1.540600

 => Global parameters                 Flag
 => Kalph2/Kalph1 ratio    :      0.500000  0
 => Asymmetry parameter S_L:      0.000000  0
 => Asymmetry parameter D_L:      0.000000  0

      Profile Parameters for Pseudo-Voigt
        pV(x) = ETA* L(x) + (1-ETA)* G(x)
    FWHM = SQRT((U tanT + V) tanT + W) + Z/cosT
    ETA  = Eta0 + X * 2T 

 => Parameter  U           :      0.000000  0
 => Parameter  V           :      0.000000  0
 => Parameter  W           :      4.527174  0
 => Parameter  Z           :      0.000000  0
 => Parameter Eta0         :      0.059752  1
 => Parameter  X           :      0.000000  0

 => Background parameters
      Scatt. Variable     Background  Flag
            6.2627           25.3808   0
           36.2480           23.5317   0

      Position      Intensity      D-Gamma         D-Eta          Flags

     18.649252        153.01     -1.242484      0.000000       0  0  0  0
     20.467037         79.15     -0.633504      0.000000       0  0  0  0
     22.504148        105.31     -0.985320      0.000000       0  0  0  0
     28.532616         43.21     -0.848033      0.000000       0  0  0  0
     30.038641         35.23      1.000000      0.000000       0  0  0  0
     33.432541         16.87      0.500000      0.000000       0  0  0  0
     17.202717         47.98      0.019037      0.000000       1  0  0  0
     19.946793        751.12      8.109396      0.000000       1  1  0  0

 => Total number of refined parameters:    4


 -------------------------------------------------
 => Marquardt Least Squares Fitting for  30 cycles
 -------------------------------------------------

 => Number of observations   :   2951
 => Number of free parameters:      4
 => Range of variable X      : (      6.2627,     36.2480)


 => Cycle No.:    1  Chi2 =      0.085713


              Name-Par       No.      Old-Value          Change        New-Value         Sigma        Change/Sigma

              Intensity_8     8         0.059752        0.003750        0.063502        0.010438        0.359269
              Bragg_Pos_7    36        17.202717        0.004635       17.207352        0.053963        0.085889
              Bragg_Pos_8    40        19.946793       -0.000082       19.946711        0.027364       -0.002997
              Shf_Gamma_1    41       751.115051        2.919800      754.034851        5.555096        0.525607


 => Cycle No.:    2  Chi2 =      0.085702


              Name-Par       No.      Old-Value          Change        New-Value         Sigma        Change/Sigma

              Intensity_8     8         0.063502        0.001427        0.064929        0.010425        0.136832
              Bragg_Pos_7    36        17.207352       -0.000200       17.207151        0.054135       -0.003699
              Bragg_Pos_8    40        19.946711        0.000025       19.946735        0.027323        0.000908
              Shf_Gamma_1    41       754.034851       -0.026978      754.007874        5.571053       -0.004842


 => Cycle No.:    3  Chi2 =      0.085701


              Name-Par       No.      Old-Value          Change        New-Value         Sigma        Change/Sigma

              Intensity_8     8         0.064929        0.000566        0.065494        0.010425        0.054256
              Bragg_Pos_7    36        17.207151        0.000042       17.207193        0.054169        0.000775
              Bragg_Pos_8    40        19.946735       -0.000002       19.946733        0.027344       -0.000070
              Shf_Gamma_1    41       754.007874       -0.004456      754.003418        5.572864       -0.000800


 => Cycle No.:    4  Chi2 =      0.085700


              Name-Par       No.      Old-Value          Change        New-Value         Sigma        Change/Sigma

              Intensity_8     8         0.065494        0.000224        0.065718        0.010424        0.021491
              Bragg_Pos_7    36        17.207193        0.000010       17.207203        0.054183        0.000176
              Bragg_Pos_8    40        19.946733        0.000000       19.946733        0.027352        0.000000
              Shf_Gamma_1    41       754.003418       -0.001892      754.001526        5.573405       -0.000339

 => Convergence reached! : Chi2(old)-Chi2(new) < 0.000001 * Chi2(old)


  Rfact=    2.858   Rwfact=    3.626   Rex=   12.385

  Final value of Marquardt F-Lambda =            0.000

 => Correlation Matrix: 

    Correlation:  68 > 50% for parameters:                                    Eta0-PV & Intensity_8                             

 => There are   1 values of Correlation > 50%


      FINAL LIST OF REFINED PARAMETERS AND STANDARD DEVIATIONS
      --------------------------------------------------------


    #   Parameter name                       No.(Model)         Final-Value   Standard Deviation

    1    Eta0-PV                                      8             0.06581             0.01042
    2    Bragg_Pos_7                                 36            17.20721             0.05419
    3    Bragg_Pos_8                                 40            19.94673             0.02736
    4    Intensity_8                                 41           754.00079             5.57369

 => Final value of Chi2:   0.85700E-01

File: data/G106/G106--5-40-0.01-1000ms_PF.OUT
 
 
            ------------------------------------ 
                  --- PROGRAM: XRFIT ---
            (Author: J. Rodriguez-Carvajal, LLB)
                 (version 3.0 October 1998) 
            ------------------------------------ 

 => TITLE: Yobs                                                                                                                                                                                                                                                            

 => 2Theta range, peaks and cycles read 
 => 2Theta(init)    :     6.303400
 => 2Theta(fin )    :    36.095501
 => Number of peaks :     8
 => Number of background points :     2
 => Number of cycles:    30
 => Wave (A)               :      1.540600      1.540600

 => Global parameters                 Flag
 => Kalph2/Kalph1 ratio    :      0.500000  0
 => Asymmetry parameter S_L:      0.000000  0
 => Asymmetry parameter D_L:      0.000000  0

      Profile Parameters for Pseudo-Voigt
        pV(x) = ETA* L(x) + (1-ETA)* G(x)
    FWHM = SQRT((U tanT + V) tanT + W) + Z/cosT
    ETA  = Eta0 + X * 2T 

 => Parameter  U           :      0.000000  0
 => Parameter  V           :      0.000000  0
 => Parameter  W           :      3.832395  0
 => Parameter  Z           :      0.000000  0
 => Parameter Eta0         :      0.738231  1
 => Parameter  X           :      0.000000  0

 => Background parameters
      Scatt. Variable     Background  Flag
            6.3034           20.0000   0
           36.0955           20.0000   0

      Position      Intensity      D-Gamma         D-Eta          Flags

     18.652449        173.47     -1.213233      0.000000       0  1  1  0
     20.600000         39.38     -1.197206      0.000000       0  1  1  0
     22.485018        127.98     -0.907797      0.000000       0  1  1  0
     28.543701         64.27     -0.667760      0.000000       0  1  1  0
     30.087717         36.73      1.000000      0.000000       0  1  0  0
     33.345863         14.20     -1.021902      0.000000       0  1  0  0
     17.096909        131.11      0.800000      0.000000       0  1  0  0
     20.292397        969.14      6.298851      0.000000       0  1  0  0

 => Total number of refined parameters:   13


 -------------------------------------------------
 => Marquardt Least Squares Fitting for  30 cycles
 -------------------------------------------------

 => Number of observations   :   2932
 => Number of free parameters:     13
 => Range of variable X      : (      6.3034,     36.0955)


 => Cycle No.:    1  Chi2 =      0.133690


              Name-Par       No.      Old-Value          Change        New-Value         Sigma        Change/Sigma

              Intensity_8     8         0.738231        0.007071        0.745302        0.011586        0.610319
              Intensity_1    13       173.467133        2.086700      175.553833        4.225592        0.493824
              Shf_Gamma_1    14        -1.213233       -0.000585       -1.213818        0.016467       -0.035502
              Intensity_2    17        39.383743       -3.174408       36.209335        3.589910       -0.884258
              Shf_Gamma_2    18        -1.197206       -0.037838       -1.235044        0.066636       -0.567837
              Intensity_3    21       127.980309       -6.914330      121.065979        5.498916       -1.257399
              Shf_Gamma_3    22        -0.907797       -0.048786       -0.956583        0.036175       -1.348635
              Intensity_4    25        64.269112       -1.834110       62.435001        2.606712       -0.703611
              Shf_Gamma_4    26        -0.667760       -0.040280       -0.708040        0.058849       -0.684454
              Intensity_5    29        36.732910       -0.960976       35.771935        2.657517       -0.361607
              Intensity_6    33        14.198125       -0.348622       13.849503        0.951355       -0.366448
              Intensity_7    37       131.114487      -28.800735      102.313751        5.534451       -5.203901
              Intensity_8    41       969.136414       43.980896     1013.117310       15.128060        2.907240


 => Cycle No.:    2  Chi2 =      0.133615


              Name-Par       No.      Old-Value          Change        New-Value         Sigma        Change/Sigma

              Intensity_8     8         0.745302        0.001148        0.746449        0.011306        0.101502
              Intensity_1    13       175.553833       -0.250305      175.303528        4.201556       -0.059574
              Shf_Gamma_1    14        -1.213818        0.000122       -1.213696        0.016364        0.007438
              Intensity_2    17        36.209335        0.009399       36.218735        3.473152        0.002706
              Shf_Gamma_2    18        -1.235044        0.002069       -1.232975        0.067623        0.030596
              Intensity_3    21       121.065979        0.166313      121.232292        5.255647        0.031645
              Shf_Gamma_3    22        -0.956583        0.005951       -0.950632        0.035822        0.166127
              Intensity_4    25        62.435001       -0.163651       62.271351        2.551363       -0.064142
              Shf_Gamma_4    26        -0.708040       -0.004043       -0.712083        0.058060       -0.069626
              Intensity_5    29        35.771935        0.231415       36.003349        2.657462        0.087081
              Intensity_6    33        13.849503        0.027892       13.877395        0.956172        0.029171
              Intensity_7    37       102.313751       -0.220291      102.093460        5.285443       -0.041679
              Intensity_8    41      1013.117310       -0.495789     1012.621520       14.507774       -0.034174


 => Cycle No.:    3  Chi2 =      0.133612


              Name-Par       No.      Old-Value          Change        New-Value         Sigma        Change/Sigma

              Intensity_8     8         0.746449        0.000145        0.746594        0.011340        0.012809
              Intensity_1    13       175.303528       -0.106720      175.196808        4.213846       -0.025326
              Shf_Gamma_1    14        -1.213696       -0.000134       -1.213830        0.016416       -0.008148
              Intensity_2    17        36.218735       -0.078560       36.140175        3.487474       -0.022526
              Shf_Gamma_2    18        -1.232975       -0.000863       -1.233838        0.068004       -0.012688
              Intensity_3    21       121.232292       -0.216454      121.015839        5.299277       -0.040846
              Shf_Gamma_3    22        -0.950632       -0.001675       -0.952308        0.036189       -0.046298
              Intensity_4    25        62.271351       -0.039902       62.231449        2.548788       -0.015655
              Shf_Gamma_4    26        -0.712083       -0.000645       -0.712727        0.057992       -0.011116
              Intensity_5    29        36.003349        0.030403       36.033752        2.657103        0.011442
              Intensity_6    33        13.877395        0.002709       13.880104        0.956708        0.002832
              Intensity_7    37       102.093460       -0.140823      101.952637        5.305269       -0.026544
              Intensity_8    41      1012.621520        0.485596     1013.107120       14.591366        0.033280

 => Convergence reached! : Chi2(old)-Chi2(new) < 0.000001 * Chi2(old)


  Rfact=    2.980   Rwfact=    4.440   Rex=   12.146

  Final value of Marquardt F-Lambda =            0.000

 => Correlation Matrix: 

    Correlation:  65 > 50% for parameters:                                    Eta0-PV & Intensity_1                             
    Correlation:  70 > 50% for parameters:                                    Eta0-PV & Intensity_3                             
    Correlation:  57 > 50% for parameters:                                    Eta0-PV & Intensity_7                             
    Correlation:  55 > 50% for parameters:                                Intensity_1 & Shf_Gamma_1                             
    Correlation:  62 > 50% for parameters:                                Intensity_1 & Intensity_3                             
    Correlation:  73 > 50% for parameters:                                Intensity_2 & Shf_Gamma_2                             
    Correlation:  52 > 50% for parameters:                                Intensity_2 & Intensity_3                             
    Correlation:  59 > 50% for parameters:                                Intensity_2 & Intensity_7                             
    Correlation:  74 > 50% for parameters:                                Intensity_3 & Shf_Gamma_3                             
    Correlation:  68 > 50% for parameters:                                Intensity_3 & Intensity_7                             
    Correlation:  70 > 50% for parameters:                                Intensity_4 & Shf_Gamma_4                             

 => There are  11 values of Correlation > 50%


      FINAL LIST OF REFINED PARAMETERS AND STANDARD DEVIATIONS
      --------------------------------------------------------


    #   Parameter name                       No.(Model)         Final-Value   Standard Deviation

    1    Eta0-PV                                      8             0.74673             0.01134
    2    Intensity_1                                 13           175.22173             4.21274
    3    Shf_Gamma_1                                 14            -1.21381             0.01642
    4    Intensity_2                                 17            36.16134             3.48590
    5    Shf_Gamma_2                                 18            -1.23357             0.06805
    6    Intensity_3                                 21           121.06920             5.29350
    7    Shf_Gamma_3                                 22            -0.95189             0.03618
    8    Intensity_4                                 25            62.23544             2.54823
    9    Shf_Gamma_4                                 26            -0.71277             0.05799
   10    Intensity_5                                 29            36.03090             2.65715
   11    Intensity_6                                 33            13.87954             0.95684
   12    Intensity_7                                 37           101.99126             5.30350
   13    Intensity_8                                 41          1012.98468            14.58244

 => Final value of Chi2:   0.13361

File: data/G107/G107--5-40-0.01-1000ms_PF.OUT
 
 
            ------------------------------------ 
                  --- PROGRAM: XRFIT ---
            (Author: J. Rodriguez-Carvajal, LLB)
                 (version 3.0 October 1998) 
            ------------------------------------ 

 => TITLE: Yobs                                                                                                                                                                                                                                                            

 => 2Theta range, peaks and cycles read 
 => 2Theta(init)    :     6.283000
 => 2Theta(fin )    :    36.014198
 => Number of peaks :     8
 => Number of background points :     2
 => Number of cycles:    30
 => Wave (A)               :      1.540600      1.540600

 => Global parameters                 Flag
 => Kalph2/Kalph1 ratio    :      1.000000  0
 => Asymmetry parameter S_L:      0.000000  0
 => Asymmetry parameter D_L:      0.000000  0

      Profile Parameters for Pseudo-Voigt
        pV(x) = ETA* L(x) + (1-ETA)* G(x)
    FWHM = SQRT((U tanT + V) tanT + W) + Z/cosT
    ETA  = Eta0 + X * 2T 

 => Parameter  U           :      0.000000  0
 => Parameter  V           :      0.000000  0
 => Parameter  W           :      4.953371  0
 => Parameter  Z           :      0.000000  0
 => Parameter Eta0         :      0.823772  1
 => Parameter  X           :      0.000000  0

 => Background parameters
      Scatt. Variable     Background  Flag
            6.2830           16.8095   1
           36.0142           16.3878   1

      Position      Intensity      D-Gamma         D-Eta          Flags

     18.728941        201.68     -1.403750      0.000000       0  1  1  0
     20.533670         84.20     -0.978835      0.000000       0  1  1  0
     22.576540        143.70     -1.118375      0.000000       0  1  1  0
     28.605654         40.45     -1.285037      0.000000       0  1  1  0
     29.352409         35.87      0.182872      0.000000       0  1  1  0
     33.034214         23.31      0.000000      0.000000       0  1  0  0
     16.906849         67.15      0.000000      0.000000       0  0  1  0
     20.191669       1017.15      8.797031      0.000000       0  1  1  0

 => Total number of refined parameters:   17


 -------------------------------------------------
 => Marquardt Least Squares Fitting for  30 cycles
 -------------------------------------------------

 => Number of observations   :   2926
 => Number of free parameters:     17
 => Range of variable X      : (      6.2830,     36.0142)


 => Cycle No.:    1  Chi2 =      0.042736


              Name-Par       No.      Old-Value          Change        New-Value         Sigma        Change/Sigma

              Shf_Gamma_8     8         0.823772       -0.006729        0.817043        0.030594       -0.219952
             background_1    10        16.809479        0.425421       17.234900        0.887629        0.479278
             background_2    11        16.387800        0.249479       16.637280        0.823957        0.302782
              Intensity_1    13       201.677704       -4.185593      197.492111        6.453369       -0.648590
              Shf_Gamma_1    14        -1.403750       -0.005582       -1.409332        0.022354       -0.249688
              Intensity_2    17        84.202507       -5.274117       78.928391        8.279068       -0.637042
              Shf_Gamma_2    18        -0.978835       -0.031069       -1.009904        0.096376       -0.322375
              Intensity_3    21       143.702499       -3.709503      139.992996        5.757301       -0.644313
              Shf_Gamma_3    22        -1.118375       -0.012436       -1.130811        0.037960       -0.327608
              Intensity_4    25        40.445965       -0.048302       40.397663        3.320144       -0.014548
              Shf_Gamma_4    26        -1.285037        0.005474       -1.279564        0.070666        0.077457
              Intensity_5    29        35.872128        1.686005       37.558132        5.381614        0.313290
              Shf_Gamma_5    30         0.182872        0.073231        0.256103        0.290035        0.252491
              Intensity_6    33        23.311766        0.112261       23.424026        2.384548        0.047078
              Intensity_8    38         0.000000        0.174089        0.174089        0.145599        1.195673
              Shf_Gamma_8    41      1017.154420       -7.849121     1009.305300       36.475853       -0.215187
              Shf_Gamma_5    42         8.797031       -0.325002        8.472030        0.451021       -0.720592


 => Cycle No.:    2  Chi2 =      0.042694


              Name-Par       No.      Old-Value          Change        New-Value         Sigma        Change/Sigma

              Shf_Gamma_8     8         0.817043       -0.002388        0.814655        0.031480       -0.075851
             background_1    10        17.234900        0.003853       17.238752        0.887590        0.004341
             background_2    11        16.637280        0.011868       16.649147        0.823572        0.014410
              Intensity_1    13       197.492111       -0.100281      197.391830        6.726110       -0.014909
              Shf_Gamma_1    14        -1.409332       -0.000727       -1.410059        0.022922       -0.031719
              Intensity_2    17        78.928391       -0.140747       78.787643        8.857993       -0.015889
              Shf_Gamma_2    18        -1.009904       -0.002679       -1.012583        0.102858       -0.026041
              Intensity_3    21       139.992996        0.096848      140.089844        5.949898        0.016277
              Shf_Gamma_3    22        -1.130811        0.001549       -1.129262        0.038808        0.039926
              Intensity_4    25        40.397663        0.012978       40.410641        3.337962        0.003888
              Shf_Gamma_4    26        -1.279564        0.000050       -1.279513        0.071254        0.000706
              Intensity_5    29        37.558132       -0.129272       37.428860        5.494557       -0.023527
              Shf_Gamma_5    30         0.256103       -0.014534        0.241569        0.290687       -0.049999
              Intensity_6    33        23.424026       -0.040775       23.383251        2.389395       -0.017065
              Intensity_8    38         0.174089       -0.003839        0.170250        0.171099       -0.022437
              Shf_Gamma_8    41      1009.305300        0.215149     1009.520450       36.148327        0.005952
              Shf_Gamma_5    42         8.472030        0.004727        8.476757        0.446642        0.010584


 => Cycle No.:    3  Chi2 =      0.042690


              Name-Par       No.      Old-Value          Change        New-Value         Sigma        Change/Sigma

              Shf_Gamma_8     8         0.814655       -0.001155        0.813501        0.031607       -0.036538
             background_1    10        17.238752        0.011192       17.249945        0.888989        0.012590
             background_2    11        16.649147        0.004496       16.653643        0.825158        0.005448
              Intensity_1    13       197.391830       -0.082352      197.309479        6.712727       -0.012268
              Shf_Gamma_1    14        -1.410059       -0.000059       -1.410117        0.022857       -0.002571
              Intensity_2    17        78.787643       -0.033142       78.754501        8.802135       -0.003765
              Shf_Gamma_2    18        -1.012583        0.000109       -1.012474        0.102404        0.001060
              Intensity_3    21       140.089844       -0.051987      140.037857        5.944815       -0.008745
              Shf_Gamma_3    22        -1.129262        0.000014       -1.129247        0.038760        0.000369
              Intensity_4    25        40.410641       -0.017067       40.393574        3.332607       -0.005121
              Shf_Gamma_4    26        -1.279513       -0.000010       -1.279523        0.071063       -0.000141
              Intensity_5    29        37.428860        0.089302       37.518162        5.467509        0.016333
              Shf_Gamma_5    30         0.241569        0.006024        0.247594        0.288593        0.020875
              Intensity_6    33        23.383251       -0.002625       23.380627        2.387012       -0.001099
              Intensity_8    38         0.170250        0.001810        0.172060        0.170333        0.010626
              Shf_Gamma_8    41      1009.520450       -0.384094     1009.136350       36.233898       -0.010600
              Shf_Gamma_5    42         8.476757       -0.003664        8.473093        0.444456       -0.008244


 => Cycle No.:    4  Chi2 =      0.042688


              Name-Par       No.      Old-Value          Change        New-Value         Sigma        Change/Sigma

              Shf_Gamma_8     8         0.813501       -0.000440        0.813061        0.031643       -0.013903
             background_1    10        17.249945       -0.000448       17.249496        0.888212       -0.000505
             background_2    11        16.653643        0.000853       16.654495        0.824660        0.001034
              Intensity_1    13       197.309479        0.011078      197.320557        6.706573        0.001652
              Shf_Gamma_1    14        -1.410117        0.000053       -1.410064        0.022832        0.002334
              Intensity_2    17        78.754501        0.028419       78.782921        8.790996        0.003233
              Shf_Gamma_2    18        -1.012474        0.000229       -1.012245        0.102334        0.002241
              Intensity_3    21       140.037857        0.019836      140.057693        5.939076        0.003340
              Shf_Gamma_3    22        -1.129247        0.000184       -1.129063        0.038726        0.004759
              Intensity_4    25        40.393574       -0.003189       40.390385        3.329286       -0.000958
              Shf_Gamma_4    26        -1.279523       -0.000015       -1.279538        0.070997       -0.000205
              Intensity_5    29        37.518162       -0.015091       37.503071        5.468294       -0.002760
              Shf_Gamma_5    30         0.247594       -0.001292        0.246301        0.288598       -0.004478
              Intensity_6    33        23.380627       -0.000751       23.379875        2.385475       -0.000315
              Intensity_8    38         0.172060       -0.000375        0.171685        0.170422       -0.002198
              Shf_Gamma_8    41      1009.136350       -0.050842     1009.085510       36.201923       -0.001404
              Shf_Gamma_5    42         8.473093        0.001595        8.474688        0.443214        0.003598


 => Cycle No.:    5  Chi2 =      0.042688


              Name-Par       No.      Old-Value          Change        New-Value         Sigma        Change/Sigma

              Shf_Gamma_8     8         0.813061       -0.000207        0.812853        0.031651       -0.006546
             background_1    10        17.249496        0.001133       17.250629        0.887965        0.001276
             background_2    11        16.654495        0.000608       16.655104        0.824548        0.000738
              Intensity_1    13       197.320557       -0.003464      197.317093        6.702074       -0.000517
              Shf_Gamma_1    14        -1.410064        0.000028       -1.410036        0.022818        0.001217
              Intensity_2    17        78.782921        0.005592       78.788513        8.781287        0.000637
              Shf_Gamma_2    18        -1.012245        0.000083       -1.012162        0.102241        0.000813
              Intensity_3    21       140.057693       -0.000122      140.057571        5.935554       -0.000021
              Shf_Gamma_3    22        -1.129063        0.000051       -1.129012        0.038707        0.001309
              Intensity_4    25        40.390385       -0.003204       40.387180        3.327880       -0.000963
              Shf_Gamma_4    26        -1.279538       -0.000008       -1.279546        0.070963       -0.000111
              Intensity_5    29        37.503071        0.008484       37.511555        5.463994        0.001553
              Shf_Gamma_5    30         0.246301        0.000584        0.246885        0.288337        0.002026
              Intensity_6    33        23.379875       -0.000582       23.379293        2.384822       -0.000244
              Intensity_8    38         0.171685        0.000104        0.171790        0.170278        0.000613
              Shf_Gamma_8    41      1009.085510       -0.062378     1009.023130       36.194878       -0.001723
              Shf_Gamma_5    42         8.474688        0.000131        8.474818        0.442772        0.000295

 => Convergence reached! : Chi2(old)-Chi2(new) < 0.000001 * Chi2(old)


  Rfact=    2.003   Rwfact=    2.576   Rex=   12.467

  Final value of Marquardt F-Lambda =            0.000

 => Correlation Matrix: 

    Correlation:  88 > 50% for parameters:                                    Eta0-PV & Intensity_8                             
    Correlation:  73 > 50% for parameters:                               background_1 & background_2                            
    Correlation:  80 > 50% for parameters:                                Intensity_1 & Intensity_3                             
    Correlation:  73 > 50% for parameters:                                Intensity_1 & Shf_Gamma_8                             
    Correlation:  51 > 50% for parameters:                                Shf_Gamma_1 & Shf_Gamma_8                             
    Correlation:  83 > 50% for parameters:                                Intensity_2 & Shf_Gamma_2                             
    Correlation:  84 > 50% for parameters:                                Intensity_2 & Shf_Gamma_8                             
    Correlation:  53 > 50% for parameters:                                Shf_Gamma_2 & Shf_Gamma_8                             
    Correlation:  58 > 50% for parameters:                                Intensity_3 & Shf_Gamma_3                             
    Correlation:  67 > 50% for parameters:                                Intensity_3 & Shf_Gamma_8                             
    Correlation:  73 > 50% for parameters:                                Intensity_4 & Shf_Gamma_4                             
    Correlation:  70 > 50% for parameters:                                Intensity_5 & Shf_Gamma_5                             

 => There are  12 values of Correlation > 50%


      FINAL LIST OF REFINED PARAMETERS AND STANDARD DEVIATIONS
      --------------------------------------------------------


    #   Parameter name                       No.(Model)         Final-Value   Standard Deviation

    1    Eta0-PV                                      8             0.81276             0.03166
    2    background_1                                10            17.25077             0.88772
    3    background_2                                11            16.65536             0.82441
    4    Intensity_1                                 13           197.31842             6.69945
    5    Shf_Gamma_1                                 14            -1.41002             0.02281
    6    Intensity_2                                 17            78.79406             8.77615
    7    Shf_Gamma_2                                 18            -1.01211             0.10219
    8    Intensity_3                                 21           140.06012             5.93333
    9    Shf_Gamma_3                                 22            -1.12898             0.03870
   10    Intensity_4                                 25            40.38607             3.32689
   11    Shf_Gamma_4                                 26            -1.27955             0.07094
   12    Intensity_5                                 29            37.51081             5.46269
   13    Shf_Gamma_5                                 30             0.24680             0.28826
   14    Intensity_6                                 33            23.37906             2.38438
   15    Shf_Gamma_7                                 38             0.17176             0.17023
   16    Intensity_8                                 41          1009.00348            36.18593
   17    Shf_Gamma_8                                 42             8.47509             0.44248

 => Final value of Chi2:   0.42688E-01
