Repository: Stefanomarton/XRD-peek-data

# Preamble

La repository è pensata per tenere traccia in maniera riproducibile dei dati ottenuti e per tracciare le modifiche dei risultati derivanti da diversi approcci e modifiche al fitting. 

La branch `master` è quella che viene mantenuta aggiornata con le ultime modifiche effettuate. 
Le altre hanno nome e descrizione esplicative.

Di seguito tutti i plot XRD, fitting e risultati ottenuti.

# Risultati e analisi

# Peak Fitting

# XRD

File: data/G109/G109--5-40-0.01-1000ms_PF.OUT
 
 
            ------------------------------------ 
                  --- PROGRAM: XRFIT ---
            (Author: J. Rodriguez-Carvajal, LLB)
                 (version 3.0 October 1998) 
            ------------------------------------ 

 => TITLE: Yobs                                                                                                                                                                                                                                                            

 => 2Theta range, peaks and cycles read 
 => 2Theta(init)    :     6.008600
 => 2Theta(fin )    :    35.993900
 => Number of peaks :     8
 => Number of background points :     2
 => Number of cycles:    30
 => Wave (A)               :      1.540600      1.540600

 => Global parameters                 Flag
 => Kalph2/Kalph1 ratio    :      0.500000  0
 => Asymmetry parameter S_L:      0.000000  0
 => Asymmetry parameter D_L:      0.000000  0

      Profile Parameters for Pseudo-Voigt
        pV(x) = ETA* L(x) + (1-ETA)* G(x)
    FWHM = SQRT((U tanT + V) tanT + W) + Z/cosT
    ETA  = Eta0 + X * 2T 

 => Parameter  U           :      0.000000  0
 => Parameter  V           :      0.000000  0
 => Parameter  W           :      7.240986  1
 => Parameter  Z           :      0.000000  0
 => Parameter Eta0         :      0.000100  0
 => Parameter  X           :      0.000000  0

 => Background parameters
      Scatt. Variable     Background  Flag
            6.0086           24.0000   0
           35.9939           24.0000   0

      Position      Intensity      D-Gamma         D-Eta          Flags

     18.654766        131.41     -1.871529      0.000000       1  1  1  0
     20.456413         98.63     -1.000000      0.000000       1  1  0  0
     22.508089        110.00     -1.498417      0.000000       1  1  1  0
     28.472223         33.44     -1.587528      0.000000       0  1  1  0
     29.803675         30.16      0.000000      0.000000       0  1  0  0
     33.432541         16.05      0.000000      0.000000       0  1  0  0
     17.500000         88.86      0.000000      0.000000       0  1  0  0
     20.118004        693.98      8.631947      0.000000       0  1  1  0

 => Total number of refined parameters:   16


 -------------------------------------------------
 => Marquardt Least Squares Fitting for  30 cycles
 -------------------------------------------------

 => Number of observations   :   2951
 => Number of free parameters:     16
 => Range of variable X      : (      6.0086,     35.9939)


 => Cycle No.:    1  Chi2 =      0.076111


              Name-Par       No.      Old-Value          Change        New-Value         Sigma        Change/Sigma

              Shf_Gamma_8     6         7.240986       -0.000314        7.240672        0.173405       -0.001812
                  Eta0-PV    12        18.654766       -0.000193       18.654573        0.006447       -0.029881
              Bragg_Pos_1    13       131.407898        1.183212      132.591110        2.449263        0.483089
              Intensity_1    14        -1.871529       -0.003026       -1.874555        0.059253       -0.051065
              Shf_Gamma_1    16        20.456413        0.002653       20.459066        0.023311        0.113816
              Bragg_Pos_2    17        98.625839       -0.164619       98.461220        3.714544       -0.044318
              Intensity_2    20        22.508089        0.000647       22.508736        0.011914        0.054270
              Bragg_Pos_3    21       109.995445        0.470566      110.466011        2.965835        0.158662
              Intensity_3    22        -1.498417       -0.007206       -1.505623        0.067196       -0.107237
              Shf_Gamma_3    25        33.441566        0.582340       34.023907        1.439536        0.404533
              Intensity_4    26        -1.587528        0.001039       -1.586489        0.071178        0.014591
              Shf_Gamma_4    29        30.159414        0.049963       30.209377        1.745432        0.028625
              Intensity_5    33        16.048208       -0.432870       15.615338        1.165545       -0.371388
              Intensity_6    37        88.861153        0.211487       89.072639        4.051815        0.052196
              Intensity_7    41       693.981445        4.498352      698.479797        8.350977        0.538662
              Intensity_8    42         8.631947       -0.086355        8.545591        0.137395       -0.628519


 => Cycle No.:    2  Chi2 =      0.076110


              Name-Par       No.      Old-Value          Change        New-Value         Sigma        Change/Sigma

              Shf_Gamma_8     6         7.240672        0.002135        7.242807        0.179182        0.011917
                  Eta0-PV    12        18.654573       -0.000055       18.654518        0.006382       -0.008667
              Bragg_Pos_1    13       132.591110       -0.069550      132.521561        2.461395       -0.028256
              Intensity_1    14        -1.874555       -0.001382       -1.875937        0.061078       -0.022627
              Shf_Gamma_1    16        20.459066       -0.000381       20.458685        0.023304       -0.016370
              Bragg_Pos_2    17        98.461220        0.026390       98.487610        3.796440        0.006951
              Intensity_2    20        22.508736       -0.000284       22.508451        0.011834       -0.024015
              Bragg_Pos_3    21       110.466011       -0.010376      110.455635        2.982138       -0.003479
              Intensity_3    22        -1.505623       -0.000949       -1.506572        0.068846       -0.013785
              Shf_Gamma_3    25        34.023907        0.000435       34.024342        1.443330        0.000301
              Intensity_4    26        -1.586489       -0.000576       -1.587066        0.072110       -0.007995
              Shf_Gamma_4    29        30.209377       -0.007732       30.201645        1.747297       -0.004425
              Intensity_5    33        15.615338       -0.006345       15.608994        1.163493       -0.005453
              Intensity_6    37        89.072639        0.048454       89.121094        4.110411        0.011788
              Intensity_7    41       698.479797        0.043823      698.523621        8.487483        0.005163
              Intensity_8    42         8.545591        0.001170        8.546762        0.136676        0.008562

 => Convergence reached! : Chi2(old)-Chi2(new) < 0.000001 * Chi2(old)


  Rfact=    2.848   Rwfact=    3.433   Rex=   12.444

  Final value of Marquardt F-Lambda =            0.000

 => Correlation Matrix: 

    Correlation:  60 > 50% for parameters:                                 W-Caglioti & Intensity_2                             
    Correlation:  51 > 50% for parameters:                                Intensity_1 & Shf_Gamma_1                             
    Correlation:  89 > 50% for parameters:                                Shf_Gamma_1 & Shf_Gamma_3                             
    Correlation:  73 > 50% for parameters:                                Shf_Gamma_1 & Shf_Gamma_4                             
    Correlation:  65 > 50% for parameters:                                Intensity_2 & Intensity_7                             
    Correlation:  63 > 50% for parameters:                                Intensity_3 & Shf_Gamma_8                             
    Correlation:  69 > 50% for parameters:                                Shf_Gamma_3 & Shf_Gamma_4                             

 => There are   7 values of Correlation > 50%


      FINAL LIST OF REFINED PARAMETERS AND STANDARD DEVIATIONS
      --------------------------------------------------------


    #   Parameter name                       No.(Model)         Final-Value   Standard Deviation

    1    W-Caglioti                                   6             7.24418             0.17998
    2    Bragg_Pos_1                                 12            18.65450             0.00638
    3    Intensity_1                                 13           132.49916             2.46172
    4    Shf_Gamma_1                                 14            -1.87632             0.06132
    5    Bragg_Pos_2                                 16            20.45862             0.02331
    6    Intensity_2                                 17            98.48718             3.80262
    7    Bragg_Pos_3                                 20            22.50844             0.01184
    8    Intensity_3                                 21           110.44323             2.98241
    9    Shf_Gamma_3                                 22            -1.50688             0.06909
   10    Intensity_4                                 25            34.02411             1.44349
   11    Shf_Gamma_4                                 26            -1.58724             0.07229
   12    Intensity_5                                 29            30.20530             1.74805
   13    Intensity_6                                 33            15.60985             1.16376
   14    Intensity_7                                 37            89.12593             4.11479
   15    Intensity_8                                 41           698.54724             8.49166
   16    Shf_Gamma_8                                 42             8.54611             0.13677

 => Final value of Chi2:   0.76110E-01

File: data/G110/G110--5-40-0.01-1000ms_PF.OUT
 
 
            ------------------------------------ 
                  --- PROGRAM: XRFIT ---
            (Author: J. Rodriguez-Carvajal, LLB)
                 (version 3.0 October 1998) 
            ------------------------------------ 

 => TITLE: Yobs                                                                                                                                                                                                                                                            

 => 2Theta range, peaks and cycles read 
 => 2Theta(init)    :     6.008600
 => 2Theta(fin )    :    35.993900
 => Number of peaks :     8
 => Number of background points :     2
 => Number of cycles:    30
 => Wave (A)               :      1.540600      1.540600

 => Global parameters                 Flag
 => Kalph2/Kalph1 ratio    :      0.500000  0
 => Asymmetry parameter S_L:      0.000000  0
 => Asymmetry parameter D_L:      0.000000  0

      Profile Parameters for Pseudo-Voigt
        pV(x) = ETA* L(x) + (1-ETA)* G(x)
    FWHM = SQRT((U tanT + V) tanT + W) + Z/cosT
    ETA  = Eta0 + X * 2T 

 => Parameter  U           :      0.000000  0
 => Parameter  V           :      0.000000  0
 => Parameter  W           :      7.000000  0
 => Parameter  Z           :      0.000000  0
 => Parameter Eta0         :      0.500000  0
 => Parameter  X           :      0.000000  0

 => Background parameters
      Scatt. Variable     Background  Flag
            6.0086           24.0000   0
           35.9939           24.0000   0

      Position      Intensity      D-Gamma         D-Eta          Flags

     18.642170        147.64     -1.899994      0.000000       0  1  1  0
     20.590763         43.91     -1.708250      0.000000       0  1  1  0
     22.542532        108.25     -1.623194      0.000000       0  1  1  0
     28.526585         55.43     -1.362550      0.000000       0  1  1  0
     30.038641         23.02      0.000000      0.000000       0  0  0  0
     33.145363         10.13      0.000000      0.000000       0  1  0  0
     17.500000         60.51      0.000000      0.000000       0  1  0  0
     20.013577        882.21      6.127605      0.000000       0  1  1  0

 => Total number of refined parameters:   12


 -------------------------------------------------
 => Marquardt Least Squares Fitting for  30 cycles
 -------------------------------------------------

 => Number of observations   :   2951
 => Number of free parameters:     12
 => Range of variable X      : (      6.0086,     35.9939)


 => Cycle No.:    1  Chi2 =      0.114670


              Name-Par       No.      Old-Value          Change        New-Value         Sigma        Change/Sigma

              Shf_Gamma_8    13       147.639297        0.099045      147.738342        3.572361        0.027725
              Shf_Gamma_1    14        -1.899994        0.000350       -1.899644        0.017278        0.020256
              Intensity_2    17        43.908306        0.148392       44.056698        5.419877        0.027379
              Shf_Gamma_2    18        -1.708250        0.002131       -1.706119        0.086223        0.024709
              Intensity_3    21       108.249359        0.030350      108.279709        4.067166        0.007462
              Shf_Gamma_3    22        -1.623194        0.000083       -1.623111        0.032983        0.002519
              Intensity_4    25        55.434532        0.026932       55.461464        1.768132        0.015232
              Shf_Gamma_4    26        -1.362550        0.001460       -1.361090        0.048382        0.030181
              Intensity_7    33        10.133138       -1.153960        8.979177        1.358177       -0.849639
              Intensity_8    37        60.505077       -0.025658       60.479420        5.237700       -0.004899
              Shf_Gamma_8    41       882.207886        0.203918      882.411804       15.348899        0.013286
              Shf_Gamma_4    42         6.127605        0.008902        6.136507        0.130940        0.067982

 => Convergence reached! : Chi2(old)-Chi2(new) < 0.000001 * Chi2(old)


  Rfact=    2.896   Rwfact=    4.185   Rex=   12.358

  Final value of Marquardt F-Lambda =            0.000

 => Correlation Matrix: 

    Correlation:  71 > 50% for parameters:                                Intensity_1 & Shf_Gamma_1                             
    Correlation:  59 > 50% for parameters:                                Intensity_1 & Intensity_2                             
    Correlation:  55 > 50% for parameters:                                Intensity_1 & Intensity_3                             
    Correlation:  66 > 50% for parameters:                                Intensity_1 & Shf_Gamma_8                             
    Correlation:  85 > 50% for parameters:                                Intensity_2 & Shf_Gamma_2                             
    Correlation:  70 > 50% for parameters:                                Intensity_2 & Intensity_3                             
    Correlation:  70 > 50% for parameters:                                Intensity_2 & Intensity_7                             
    Correlation:  85 > 50% for parameters:                                Intensity_2 & Shf_Gamma_8                             
    Correlation:  52 > 50% for parameters:                                Shf_Gamma_2 & Intensity_3                             
    Correlation:  56 > 50% for parameters:                                Shf_Gamma_2 & Intensity_7                             
    Correlation:  69 > 50% for parameters:                                Shf_Gamma_2 & Shf_Gamma_8                             
    Correlation:  75 > 50% for parameters:                                Intensity_3 & Shf_Gamma_3                             
    Correlation:  67 > 50% for parameters:                                Intensity_3 & Intensity_7                             
    Correlation:  70 > 50% for parameters:                                Intensity_3 & Shf_Gamma_8                             
    Correlation:  59 > 50% for parameters:                                Intensity_4 & Shf_Gamma_4                             
    Correlation:  62 > 50% for parameters:                                Intensity_7 & Shf_Gamma_8                             

 => There are  16 values of Correlation > 50%


      FINAL LIST OF REFINED PARAMETERS AND STANDARD DEVIATIONS
      --------------------------------------------------------


    #   Parameter name                       No.(Model)         Final-Value   Standard Deviation

    1    Intensity_1                                 13           147.75479             3.60510
    2    Shf_Gamma_1                                 14            -1.89957             0.01736
    3    Intensity_2                                 17            44.09773             5.52609
    4    Shf_Gamma_2                                 18            -1.70531             0.08729
    5    Intensity_3                                 21           108.29783             4.12486
    6    Shf_Gamma_3                                 22            -1.62303             0.03323
    7    Intensity_4                                 25            55.46496             1.77375
    8    Shf_Gamma_4                                 26            -1.36085             0.04852
    9    Intensity_6                                 33             8.97748             1.35901
   10    Intensity_7                                 37            60.50364             5.30692
   11    Intensity_8                                 41           882.31024            15.62642
   12    Shf_Gamma_8                                 42             6.13718             0.13333

 => Final value of Chi2:   0.11467

File: data/G111/G111--5-40-0.01-1000ms_PF.OUT
 
 
            ------------------------------------ 
                  --- PROGRAM: XRFIT ---
            (Author: J. Rodriguez-Carvajal, LLB)
                 (version 3.0 October 1998) 
            ------------------------------------ 

 => TITLE: Yobs                                                                                                                                                                                                                                                            

 => 2Theta range, peaks and cycles read 
 => 2Theta(init)    :     6.008600
 => 2Theta(fin )    :    35.993900
 => Number of peaks :     7
 => Number of background points :     2
 => Number of cycles:    30
 => Wave (A)               :      1.540600      1.540600

 => Global parameters                 Flag
 => Kalph2/Kalph1 ratio    :      0.500000  0
 => Asymmetry parameter S_L:      0.000000  0
 => Asymmetry parameter D_L:      0.000000  0

      Profile Parameters for Pseudo-Voigt
        pV(x) = ETA* L(x) + (1-ETA)* G(x)
    FWHM = SQRT((U tanT + V) tanT + W) + Z/cosT
    ETA  = Eta0 + X * 2T 

 => Parameter  U           :      0.000000  0
 => Parameter  V           :      0.000000  0
 => Parameter  W           :      9.481023  0
 => Parameter  Z           :      0.000000  0
 => Parameter Eta0         :      0.621938  1
 => Parameter  X           :      0.000000  0

 => Background parameters
      Scatt. Variable     Background  Flag
            6.0086           20.0000   0
           35.9939           20.0000   0

      Position      Intensity      D-Gamma         D-Eta          Flags

     18.682787        144.89     -2.362288      0.000000       1  1  1  0
     20.642597         25.30     -2.450575      0.000000       1  1  1  0
     22.565516        106.77     -2.079203      0.000000       1  1  1  0
     28.563076         62.31     -1.701550      0.000000       1  1  1  0
     30.045946         32.69      0.000000      0.000000       0  1  0  0
     33.408520         18.84      0.000000      0.000000       0  1  0  0
     19.682699       1052.81      5.473910      0.000000       1  1  1  0

 => Total number of refined parameters:   18


 -------------------------------------------------
 => Marquardt Least Squares Fitting for  30 cycles
 -------------------------------------------------

 => Number of observations   :   2951
 => Number of free parameters:     18
 => Range of variable X      : (      6.0086,     35.9939)


 => Cycle No.:    1  Chi2 =      0.058097


              Name-Par       No.      Old-Value          Change        New-Value         Sigma        Change/Sigma

              Shf_Gamma_7     8         0.621938        0.000224        0.622162        0.013370        0.016745
              Bragg_Pos_1    12        18.682787       -0.000010       18.682777        0.005876       -0.001623
              Intensity_1    13       144.888199        0.026184      144.914383        3.627572        0.007218
              Shf_Gamma_1    14        -2.362288       -0.000012       -2.362301        0.018790       -0.000647
              Bragg_Pos_2    16        20.642597       -0.000011       20.642586        0.023027       -0.000497
              Intensity_2    17        25.296885       -0.007917       25.288967        3.002746       -0.002637
              Shf_Gamma_2    18        -2.450575       -0.000240       -2.450815        0.073636       -0.003260
              Bragg_Pos_3    20        22.565516       -0.000013       22.565502        0.011100       -0.001203
              Intensity_3    21       106.765976       -0.014793      106.751183        4.015898       -0.003684
              Shf_Gamma_3    22        -2.079203       -0.000263       -2.079466        0.034162       -0.007705
              Intensity_4    24        28.563076        0.004175       28.567251        0.021457        0.194585
              Shf_Gamma_4    25        62.306061        0.123425       62.429485        2.679280        0.046066
              Intensity_5    26        -1.701550        0.002006       -1.699544        0.061705        0.032512
              Intensity_6    29        32.685219       -0.237778       32.447441        2.926748       -0.081243
              Bragg_Pos_7    33        18.836782        0.022900       18.859682        1.741680        0.013148
              Intensity_7    36        19.682699        0.000519       19.683218        0.030350        0.017094
              Shf_Gamma_7    37      1052.814580        0.182251     1052.996830       10.025272        0.018179
              Shf_Gamma_7    38         5.473910        0.000402        5.474312        0.100734        0.003990


 => Cycle No.:    2  Chi2 =      0.058097


              Name-Par       No.      Old-Value          Change        New-Value         Sigma        Change/Sigma

              Shf_Gamma_7     8         0.622162        0.000049        0.622210        0.013426        0.003614
              Bragg_Pos_1    12        18.682777        0.000002       18.682779        0.005879        0.000324
              Intensity_1    13       144.914383        0.002457      144.916840        3.642058        0.000675
              Shf_Gamma_1    14        -2.362301        0.000032       -2.362268        0.018854        0.001720
              Bragg_Pos_2    16        20.642586       -0.000002       20.642584        0.023035       -0.000083
              Intensity_2    17        25.288967        0.005388       25.294355        3.017794        0.001785
              Shf_Gamma_2    18        -2.450815        0.000153       -2.450662        0.073901        0.002065
              Bragg_Pos_3    20        22.565502       -0.000015       22.565487        0.011106       -0.001374
              Intensity_3    21       106.751183       -0.001282      106.749901        4.033265       -0.000318
              Shf_Gamma_3    22        -2.079466        0.000030       -2.079437        0.034265        0.000863
              Intensity_4    24        28.567251       -0.000223       28.567028        0.021496       -0.010381
              Shf_Gamma_4    25        62.429485       -0.014614       62.414871        2.696216       -0.005420
              Intensity_5    26        -1.699544       -0.000367       -1.699911        0.061925       -0.005927
              Intensity_6    29        32.447441        0.018032       32.465473        2.944317        0.006124
              Bragg_Pos_7    33        18.859682       -0.000505       18.859177        1.744057       -0.000290
              Intensity_7    36        19.683218       -0.000004       19.683214        0.030429       -0.000125
              Shf_Gamma_7    37      1052.996830       -0.022461     1052.974370       10.080756       -0.002228
              Shf_Gamma_7    38         5.474312        0.000287        5.474598        0.101239        0.002831

 => Convergence reached! : Chi2(old)-Chi2(new) < 0.000001 * Chi2(old)


  Rfact=    2.361   Rwfact=    3.005   Rex=   12.469

  Final value of Marquardt F-Lambda =            0.000

 => Correlation Matrix: 

    Correlation:  64 > 50% for parameters:                                Intensity_1 & Shf_Gamma_1                             
    Correlation:  52 > 50% for parameters:                                Shf_Gamma_1 & Shf_Gamma_7                             
    Correlation:  77 > 50% for parameters:                                Intensity_2 & Shf_Gamma_2                             
    Correlation:  56 > 50% for parameters:                                Intensity_2 & Shf_Gamma_7                             
    Correlation:  69 > 50% for parameters:                                Intensity_3 & Shf_Gamma_3                             
    Correlation:  71 > 50% for parameters:                                Intensity_4 & Shf_Gamma_4                             

 => There are   6 values of Correlation > 50%


      FINAL LIST OF REFINED PARAMETERS AND STANDARD DEVIATIONS
      --------------------------------------------------------


    #   Parameter name                       No.(Model)         Final-Value   Standard Deviation

    1    Eta0-PV                                      8             0.62223             0.01343
    2    Bragg_Pos_1                                 12            18.68278             0.00588
    3    Intensity_1                                 13           144.91628             3.64402
    4    Shf_Gamma_1                                 14            -2.36227             0.01886
    5    Bragg_Pos_2                                 16            20.64258             0.02304
    6    Intensity_2                                 17            25.29201             3.02010
    7    Shf_Gamma_2                                 18            -2.45073             0.07394
    8    Bragg_Pos_3                                 20            22.56549             0.01111
    9    Intensity_3                                 21           106.74771             4.03548
   10    Shf_Gamma_3                                 22            -2.07946             0.03428
   11    Bragg_Pos_4                                 24            28.56704             0.02149
   12    Intensity_4                                 25            62.41308             2.69628
   13    Shf_Gamma_4                                 26            -1.69998             0.06193
   14    Intensity_5                                 29            32.46603             2.94441
   15    Intensity_6                                 33            18.85890             1.74435
   16    Bragg_Pos_7                                 36            19.68324             0.03044
   17    Intensity_7                                 37          1052.98206            10.08813
   18    Shf_Gamma_7                                 38             5.47458             0.10132

 => Final value of Chi2:   0.58097E-01

File: data/G301/G301--5-40-0.01-1000ms_PF.OUT
 
 
            ------------------------------------ 
                  --- PROGRAM: XRFIT ---
            (Author: J. Rodriguez-Carvajal, LLB)
                 (version 3.0 October 1998) 
            ------------------------------------ 

 => TITLE: Yobs                                                                                                                                                                                                                                                            

 => 2Theta range, peaks and cycles read 
 => 2Theta(init)    :     6.181400
 => 2Theta(fin )    :    36.095501
 => Number of peaks :     8
 => Number of background points :     2
 => Number of cycles:    30
 => Wave (A)               :      1.540600      1.540600

 => Global parameters                 Flag
 => Kalph2/Kalph1 ratio    :      0.500000  0
 => Asymmetry parameter S_L:      0.000000  0
 => Asymmetry parameter D_L:      0.000000  0

      Profile Parameters for Pseudo-Voigt
        pV(x) = ETA* L(x) + (1-ETA)* G(x)
    FWHM = SQRT((U tanT + V) tanT + W) + Z/cosT
    ETA  = Eta0 + X * 2T 

 => Parameter  U           :      0.000000  0
 => Parameter  V           :      0.000000  0
 => Parameter  W           :      3.957505  0
 => Parameter  Z           :      0.000000  0
 => Parameter Eta0         :      0.000100  0
 => Parameter  X           :      0.000000  0

 => Background parameters
      Scatt. Variable     Background  Flag
            6.1814           25.1116   0
           36.0955           25.7691   0

      Position      Intensity      D-Gamma         D-Eta          Flags

     18.723450        120.07     -1.130359      0.000000       1  1  1  0
     20.512371         81.86     -0.297520      0.000000       1  1  1  0
     22.530397        110.32     -0.571984      0.000000       1  1  1  0
     28.479530         30.27     -0.735891      0.000000       0  1  1  0
     29.941519         21.76      0.000000      0.000000       0  1  0  0
     33.324978         10.61      0.000000      0.000000       0  1  0  0
     18.000000        144.25      1.534524      0.000000       0  1  1  0
     20.167084        706.85      9.553963      0.000000       1  1  1  0

 => Total number of refined parameters:   18


 -------------------------------------------------
 => Marquardt Least Squares Fitting for  30 cycles
 -------------------------------------------------

 => Number of observations   :   2944
 => Number of free parameters:     18
 => Range of variable X      : (      6.1814,     36.0955)


 => Cycle No.:    1  Chi2 =      0.049016


              Name-Par       No.      Old-Value          Change        New-Value         Sigma        Change/Sigma

              Shf_Gamma_8    12        18.723450        0.000162       18.723612        0.008348        0.019421
              Intensity_1    13       120.070930       -0.184990      119.885941        3.292215       -0.056190
              Shf_Gamma_1    14        -1.130359       -0.000829       -1.131188        0.020403       -0.040624
              Bragg_Pos_2    16        20.512371       -0.000938       20.511433        0.034359       -0.027312
              Intensity_2    17        81.857582       -0.137733       81.719849        5.311134       -0.025933
              Shf_Gamma_2    18        -0.297520        0.000925       -0.296595        0.121248        0.007629
              Bragg_Pos_3    20        22.530397        0.000257       22.530655        0.021884        0.011766
              Intensity_3    21       110.315331       -0.531975      109.783356        4.794868       -0.110947
              Shf_Gamma_3    22        -0.571984       -0.002915       -0.574899        0.049113       -0.059359
              Intensity_4    25        30.271488        0.326239       30.597727        1.704962        0.191347
              Shf_Gamma_4    26        -0.735891        0.007240       -0.728651        0.067491        0.107280
              Intensity_5    29        21.760803        0.288509       22.049313        1.597460        0.180605
              Intensity_6    33        10.613549        0.170341       10.783890        1.119236        0.152194
              Intensity_7    37       144.251831       -2.977463      141.274368       10.008321       -0.297499
              Shf_Gamma_7    38         1.534524       -0.036711        1.497814        0.150542       -0.243857
              Intensity_8    40        20.167084       -0.023827       20.143257        0.061471       -0.387604
              Shf_Gamma_8    41       706.851257        2.915161      709.766418       12.394587        0.235196
              Shf_Gamma_8    42         9.553963       -0.051006        9.502956        0.191865       -0.265845


 => Cycle No.:    2  Chi2 =      0.049014


              Name-Par       No.      Old-Value          Change        New-Value         Sigma        Change/Sigma

              Shf_Gamma_8    12        18.723612       -0.000004       18.723608        0.008376       -0.000455
              Intensity_1    13       119.885941       -0.084480      119.801460        3.315325       -0.025482
              Shf_Gamma_1    14        -1.131188       -0.000484       -1.131672        0.020510       -0.023597
              Bragg_Pos_2    16        20.511433       -0.000130       20.511303        0.034461       -0.003764
              Intensity_2    17        81.719849        0.055847       81.775696        5.356659        0.010426
              Shf_Gamma_2    18        -0.296595        0.001738       -0.294857        0.122544        0.014180
              Bragg_Pos_3    20        22.530655        0.000111       22.530766        0.021997        0.005029
              Intensity_3    21       109.783356       -0.137581      109.645775        4.840707       -0.028422
              Shf_Gamma_3    22        -0.574899       -0.001202       -0.576101        0.049530       -0.024258
              Intensity_4    25        30.597727        0.034174       30.631901        1.718207        0.019889
              Shf_Gamma_4    26        -0.728651        0.001140       -0.727511        0.067555        0.016877
              Intensity_5    29        22.049313        0.020332       22.069645        1.594354        0.012753
              Intensity_6    33        10.783890        0.014544       10.798433        1.114661        0.013047
              Intensity_7    37       141.274368       -0.393692      140.880676       10.117673       -0.038911
              Shf_Gamma_7    38         1.497814       -0.007423        1.490391        0.153223       -0.048445
              Intensity_8    40        20.143257       -0.001791       20.141466        0.060663       -0.029524
              Shf_Gamma_8    41       709.766418        0.477295      710.243713       12.601887        0.037875
              Shf_Gamma_8    42         9.502956       -0.005797        9.497159        0.192365       -0.030137


 => Cycle No.:    3  Chi2 =      0.049014


              Name-Par       No.      Old-Value          Change        New-Value         Sigma        Change/Sigma

              Shf_Gamma_8    12        18.723608       -0.000019       18.723589        0.008379       -0.002276
              Intensity_1    13       119.801460       -0.027512      119.773949        3.319287       -0.008288
              Shf_Gamma_1    14        -1.131672       -0.000187       -1.131858        0.020522       -0.009097
              Bragg_Pos_2    16        20.511303       -0.000099       20.511204        0.034500       -0.002875
              Intensity_2    17        81.775696        0.020164       81.795860        5.368415        0.003756
              Shf_Gamma_2    18        -0.294857        0.000583       -0.294274        0.122882        0.004746
              Bragg_Pos_3    20        22.530766        0.000013       22.530779        0.022013        0.000607
              Intensity_3    21       109.645775       -0.031723      109.614052        4.844503       -0.006548
              Shf_Gamma_3    22        -0.576101       -0.000305       -0.576406        0.049549       -0.006159
              Intensity_4    25        30.631901        0.005671       30.637571        1.719875        0.003297
              Shf_Gamma_4    26        -0.727511        0.000183       -0.727328        0.067595        0.002708
              Intensity_5    29        22.069645        0.004660       22.074305        1.593781        0.002924
              Intensity_6    33        10.798433        0.003225       10.801659        1.114059        0.002895
              Intensity_7    37       140.880676       -0.074966      140.805710       10.111958       -0.007414
              Shf_Gamma_7    38         1.490391       -0.001490        1.488901        0.153305       -0.009718
              Intensity_8    40        20.141466       -0.000368       20.141098        0.060514       -0.006083
              Shf_Gamma_8    41       710.243713        0.097229      710.340942       12.607106        0.007712
              Shf_Gamma_8    42         9.497159       -0.001188        9.495971        0.192237       -0.006181

 => Convergence reached! : Chi2(old)-Chi2(new) < 0.000001 * Chi2(old)


  Rfact=    2.200   Rwfact=    2.711   Rex=   12.243

  Final value of Marquardt F-Lambda =            0.000

 => Correlation Matrix: 

    Correlation:  73 > 50% for parameters:                                Intensity_1 & Shf_Gamma_1                             
    Correlation:  53 > 50% for parameters:                                Bragg_Pos_2 & Bragg_Pos_3                             
    Correlation:  84 > 50% for parameters:                                Intensity_2 & Shf_Gamma_2                             
    Correlation:  68 > 50% for parameters:                                Intensity_2 & Bragg_Pos_3                             
    Correlation:  74 > 50% for parameters:                                Shf_Gamma_2 & Bragg_Pos_3                             
    Correlation:  83 > 50% for parameters:                                Intensity_3 & Shf_Gamma_3                             
    Correlation:  52 > 50% for parameters:                                Intensity_3 & Intensity_7                             
    Correlation:  54 > 50% for parameters:                                Intensity_3 & Shf_Gamma_8                             
    Correlation:  65 > 50% for parameters:                                Intensity_4 & Shf_Gamma_4                             
    Correlation:  73 > 50% for parameters:                                Intensity_7 & Shf_Gamma_7                             
    Correlation:  77 > 50% for parameters:                                Intensity_7 & Bragg_Pos_8                             
    Correlation:  80 > 50% for parameters:                                Intensity_7 & Shf_Gamma_8                             
    Correlation:  63 > 50% for parameters:                                Shf_Gamma_7 & Bragg_Pos_8                             
    Correlation:  51 > 50% for parameters:                                Shf_Gamma_7 & Shf_Gamma_8                             
    Correlation:  69 > 50% for parameters:                                Bragg_Pos_8 & Shf_Gamma_8                             

 => There are  15 values of Correlation > 50%


      FINAL LIST OF REFINED PARAMETERS AND STANDARD DEVIATIONS
      --------------------------------------------------------


    #   Parameter name                       No.(Model)         Final-Value   Standard Deviation

    1    Bragg_Pos_1                                 12            18.72358             0.00838
    2    Intensity_1                                 13           119.76428             3.32031
    3    Shf_Gamma_1                                 14            -1.13193             0.02052
    4    Bragg_Pos_2                                 16            20.51118             0.03452
    5    Intensity_2                                 17            81.80489             5.37258
    6    Shf_Gamma_2                                 18            -0.29402             0.12301
    7    Bragg_Pos_3                                 20            22.53079             0.02202
    8    Intensity_3                                 21           109.60388             4.84490
    9    Shf_Gamma_3                                 22            -0.57651             0.04955
   10    Intensity_4                                 25            30.63875             1.72012
   11    Shf_Gamma_4                                 26            -0.72729             0.06760
   12    Intensity_5                                 29            22.07550             1.59351
   13    Intensity_6                                 33            10.80243             1.11384
   14    Intensity_7                                 37           140.78815            10.10814
   15    Shf_Gamma_7                                 38             1.48853             0.15329
   16    Bragg_Pos_8                                 40            20.14101             0.06047
   17    Intensity_8                                 41           710.36536            12.60535
   18    Shf_Gamma_8                                 42             9.49568             0.19216

 => Final value of Chi2:   0.49014E-01
